Repository: kanhua/pypvcell

# Pypvcell

Pypvcell is a library for modelling solar cells.
This site is still being developing and testing. The HTML version of the documentation is not ready yet.
If you are interested in this project, please Star or Watch this repo to get update.

## Documentation

Still in progress. Draft version is [here](https://kanhua.github.io/pypvcell/).

File: pypvcell/matdata/nk_GaAs.csv
Wavelength (nm),GaAs_n,GaAs_k
2.76E+02,3.6887,3.1453
2.77E+02,3.7134,3.1028
2.78E+02,3.7358,3.0625
2.79E+02,3.7556,3.0209
2.80E+02,3.7855,2.997
2.81E+02,3.801,2.9646
2.81E+02,3.8154,2.9229
2.82E+02,3.8335,2.8795
2.83E+02,3.8403,2.8358
2.84E+02,3.8528,2.7891
2.85E+02,3.8557,2.7392
2.86E+02,3.8586,2.6887
2.87E+02,3.8636,2.6438
2.88E+02,3.8656,2.5922
2.89E+02,3.8672,2.5564
2.90E+02,3.8657,2.5168
2.91E+02,3.8633,2.48
2.92E+02,3.8607,2.448
2.93E+02,3.8518,2.4143
2.95E+02,3.8437,2.3833
2.96E+02,3.8332,2.3594
2.97E+02,3.8259,2.333
2.98E+02,3.8224,2.302
2.99E+02,3.8152,2.277
3.00E+02,3.8094,2.2538
3.01E+02,3.8033,2.2301
3.02E+02,3.7935,2.2059
3.03E+02,3.7823,2.187
3.04E+02,3.7676,2.1664
3.05E+02,3.7529,2.15
3.07E+02,3.7367,2.1338
3.08E+02,3.7245,2.1148
3.09E+02,3.7149,2.0939
3.10E+02,3.7042,2.0767
3.11E+02,3.6972,2.0628
3.12E+02,3.6899,2.052
3.13E+02,3.6843,2.0456
3.15E+02,3.6757,2.0443
3.16E+02,3.6663,2.0385
3.17E+02,3.6569,2.0341
3.18E+02,3.6487,2.0263
3.20E+02,3.6392,2.0161
3.21E+02,3.632,2.0082
3.22E+02,3.6269,1.9989
3.23E+02,3.6218,1.9911
3.25E+02,3.613,1.9861
3.26E+02,3.6094,1.9844
3.27E+02,3.6009,1.9788
3.28E+02,3.596,1.9743
3.30E+02,3.5901,1.9685
3.31E+02,3.5881,1.9621
3.32E+02,3.5845,1.9531
3.34E+02,3.5842,1.95
3.35E+02,3.5837,1.9442
3.36E+02,3.5832,1.9401
3.38E+02,3.5805,1.9408
3.39E+02,3.5797,1.9423
3.41E+02,3.5778,1.9413
3.42E+02,3.5771,1.9448
3.43E+02,3.5749,1.9469
3.45E+02,3.5756,1.9489
3.46E+02,3.5772,1.9502
3.48E+02,3.5797,1.9516
3.49E+02,3.582,1.9543
3.51E+02,3.5848,1.9572
3.52E+02,3.5879,1.96
3.54E+02,3.5909,1.9628
3.55E+02,3.5955,1.9659
3.57E+02,3.5987,1.9695
3.58E+02,3.6035,1.9737
3.60E+02,3.6089,1.9769
3.61E+02,3.6144,1.9808
3.63E+02,3.62,1.9845
3.65E+02,3.6265,1.9892
3.66E+02,3.6332,1.9941
3.68E+02,3.6414,1.9977
3.70E+02,3.6497,2.0037
3.71E+02,3.6595,2.0095
3.73E+02,3.6694,2.0152
3.75E+02,3.6815,2.0224
3.76E+02,3.6933,2.0313
3.78E+02,3.7055,2.0388
3.80E+02,3.7178,2.0469
3.81E+02,3.733,2.0546
3.83E+02,3.7485,2.0623
3.85E+02,3.7659,2.0694
3.87E+02,3.7835,2.0778
3.89E+02,3.8038,2.0861
3.91E+02,3.8255,2.0958
3.92E+02,3.8492,2.1044
3.94E+02,3.8759,2.1126
3.96E+02,3.9044,2.1182
3.98E+02,3.9346,2.1257
4.00E+02,3.9696,2.1307
4.02E+02,4.0064,2.1341
4.04E+02,4.0461,2.1359
4.06E+02,4.0888,2.1351
4.08E+02,4.1333,2.1318
4.10E+02,4.1793,2.1234
4.12E+02,4.2246,2.1101
4.14E+02,4.27,2.0914
4.16E+02,4.3129,2.0688
4.18E+02,4.3532,2.044
4.20E+02,4.3906,2.0154
4.22E+02,4.4262,1.9872
4.25E+02,4.4601,1.9587
4.27E+02,4.4917,1.9312
4.29E+02,4.5237,1.9047
4.31E+02,4.5567,1.8785
4.34E+02,4.5918,1.8546
4.36E+02,4.6301,1.829
4.38E+02,4.6735,1.7989
4.40E+02,4.721,1.7647
4.43E+02,4.7704,1.7222
4.45E+02,4.8213,1.6709
4.48E+02,4.8692,1.6081
4.50E+02,4.9095,1.5384
4.53E+02,4.9404,1.4595
4.55E+02,4.9596,1.3769
4.58E+02,4.9667,1.2947
4.60E+02,4.9627,1.2159
4.63E+02,4.9522,1.1404
4.65E+02,4.9345,1.073
4.68E+02,4.912,1.0102
4.71E+02,4.8861,9.52E-01
4.73E+02,4.8583,9.00E-01
4.76E+02,4.8295,8.53E-01
4.79E+02,4.7991,8.08E-01
4.81E+02,4.7675,7.66E-01
4.84E+02,4.7344,7.30E-01
4.87E+02,4.7021,6.97E-01
4.90E+02,4.671,6.66E-01
4.93E+02,4.6411,6.36E-01
4.96E+02,4.6112,6.09E-01
4.99E+02,4.5824,5.85E-01
5.02E+02,4.5547,5.62E-01
5.05E+02,4.5277,5.40E-01
5.08E+02,4.5009,5.21E-01
5.11E+02,4.4744,5.02E-01
5.14E+02,4.449,4.86E-01
5.18E+02,4.4246,4.69E-01
5.21E+02,4.4005,4.55E-01
5.24E+02,4.3789,4.39E-01
5.28E+02,4.3564,4.25E-01
5.31E+02,4.3355,4.12E-01
5.34E+02,4.3152,3.99E-01
5.38E+02,4.2956,3.87E-01
5.41E+02,4.2764,3.77E-01
5.45E+02,4.2579,3.66E-01
5.49E+02,4.2402,3.57E-01
5.52E+02,4.2226,3.50E-01
5.56E+02,4.2048,3.44E-01
5.60E+02,4.188,3.36E-01
5.64E+02,4.1711,3.29E-01
5.67E+02,4.1551,3.22E-01
5.71E+02,4.1392,3.15E-01
5.75E+02,4.1243,3.08E-01
5.79E+02,4.1092,3.02E-01
5.83E+02,4.0948,2.96E-01
5.88E+02,4.0806,2.89E-01
5.92E+02,4.0668,2.83E-01
5.96E+02,4.0537,2.76E-01
6.00E+02,4.0407,2.70E-01
6.05E+02,4.0284,2.65E-01
6.09E+02,4.0156,2.59E-01
6.14E+02,4.0032,2.54E-01
6.18E+02,3.9911,2.49E-01
6.23E+02,3.9788,2.46E-01
6.28E+02,3.9669,2.42E-01
6.33E+02,3.9559,2.37E-01
6.37E+02,3.9456,2.34E-01
6.42E+02,3.9359,2.30E-01
6.47E+02,3.9263,2.27E-01
6.53E+02,3.9164,2.22E-01
6.58E+02,3.9071,2.18E-01
6.63E+02,3.8981,2.16E-01
6.68E+02,3.8894,2.13E-01
6.74E+02,3.881,2.10E-01
6.79E+02,3.8725,2.05E-01
6.85E+02,3.865,2.02E-01
6.91E+02,3.8577,1.98E-01
6.97E+02,3.8512,1.95E-01
7.02E+02,3.8441,1.89E-01
7.08E+02,3.8368,1.86E-01
7.15E+02,3.8308,1.83E-01
7.21E+02,3.8242,1.80E-01
7.27E+02,3.8188,1.78E-01
7.34E+02,3.8134,1.76E-01
7.40E+02,3.807,1.69E-01
7.47E+02,3.8014,1.69E-01
7.54E+02,3.7965,1.65E-01
7.61E+02,3.7917,1.58E-01
7.68E+02,3.7854,1.53E-01
7.75E+02,3.7773,1.47E-01
7.82E+02,3.7697,1.43E-01
7.90E+02,3.761,1.40E-01
7.97E+02,3.7528,1.38E-01
8.05E+02,3.745,1.32E-01
8.13E+02,3.7382,1.32E-01
8.21E+02,3.7295,1.36E-01
8.29E+02,3.7229,1.38E-01
8.38E+02,3.7185,1.39E-01
8.46E+02,3.7122,1.39E-01
8.55E+02,3.7073,1.35E-01
8.64E+02,3.7018,1.33E-01
8.73E+02,3.698,1.32E-01
8.82E+02,3.6951,1.27E-01
8.92E+02,3.6921,1.15E-01
9.02E+02,3.6882,1.09E-01
9.12E+02,3.6832,1.06E-01
9.22E+02,3.6833,9.90E-02
9.32E+02,3.6843,9.15E-02
9.43E+02,3.6843,8.75E-02
9.54E+02,3.6807,8.69E-02
9.65E+02,3.6772,8.64E-02
9.76E+02,3.6736,8.59E-02
9.88E+02,3.6701,8.54E-02
1.00E+03,3.6666,8.50E-02

File: pypvcell/matdata/nk_Si.csv
wavelength(nm),n,k
250,1.694,3.666
260,1.8,4.072
270,2.129,4.69
280,3.052,5.258
290,4.426,5.16
300,5.055,4.128
310,5.074,3.559
320,5.102,3.269
330,5.179,3.085
340,5.293,2.951
350,5.483,2.904
360,6.014,2.912
370,6.863,2.051
380,6.548,0.885
390,5.976,0.465
400,5.587,0.303
410,5.305,0.22
420,5.091,0.167
430,4.925,0.134
440,4.793,0.109
450,4.676,0.091
460,4.577,0.077
470,4.491,0.064
480,4.416,0.057
490,4.348,0.05
500,4.293,0.045
510,4.239,0.039
520,4.192,0.036
530,4.15,0.033
540,4.11,0.03
550,4.077,0.028
560,4.044,0.026
570,4.015,0.024
580,3.986,0.023
590,3.962,0.021
600,3.939,0.02
610,3.916,0.018
620,3.895,0.017
630,3.879,0.016
640,3.861,0.015
650,3.844,0.015
660,3.83,0.014
670,3.815,0.013
680,3.8,0.012
690,3.787,0.011
700,3.774,0.011
710,3.762,0.011
720,3.751,0.01
730,3.741,0.009
740,3.732,0.008
750,3.723,0.008
760,3.714,0.007
770,3.705,0.007
780,3.696,0.006
790,3.688,0.006
800,3.681,0.005
810,3.674,0.005
820,3.668,0.005
830,3.662,0.004
840,3.656,0.004
850,3.65,0.004
860,3.644,0.003
870,3.638,0.003
880,3.632,0.003
890,3.626,0.002
900,3.62,0.002
910,3.614,0.002
920,3.608,0.002
930,3.602,0.002
940,3.597,0.001
950,3.592,0.001
960,3.587,0.001
970,3.582,0.001
980,3.578,0.001
990,3.574,0.001
1000,3.57,0.001
1010,3.566,1.00E-05
1020,3.563,1.00E-05
1030,3.56,1.00E-05
1040,3.557,1.00E-05
1050,3.554,1.00E-05
1060,3.551,1.00E-05
1070,3.548,1.00E-05
1080,3.546,1.00E-05
1090,3.544,1.00E-05
1100,3.541,1.00E-05
1110,3.539,1.00E-05
1120,3.537,1.00E-05
1130,3.534,1.00E-05
1140,3.532,1.00E-05
1150,3.53,1.00E-05
1160,3.528,1.00E-05
1170,3.526,1.00E-05
1180,3.524,1.00E-05
1190,3.522,1.00E-05
1200,3.52,1.00E-05
1210,3.528,1.00E-05
1220,3.516,1.00E-05
1230,3.515,1.00E-05
1240,3.513,1.00E-05
1250,3.511,1.00E-05
1260,3.51,1.00E-05
1270,3.508,1.00E-05
1280,3.507,1.00E-05
1290,3.506,1.00E-05
1300,3.504,1.00E-05
1310,3.503,1.00E-05
1320,3.501,1.00E-05
1330,3.5,1.00E-05
1340,3.498,1.00E-05
1350,3.497,1.00E-05
1360,3.496,1.00E-05
1370,3.495,1.00E-05
1380,3.493,1.00E-05
1390,3.492,1.00E-05
1400,3.491,1.00E-05
1410,3.49,1.00E-05
1420,3.489,1.00E-05
1430,3.488,1.00E-05
1440,3.487,1.00E-05
1450,3.486,1.00E-05

File: pypvcell/matdata/nk_Si3N4.csv
# From PV Lighthouse LPCVD[Fon11]
wl,n,k,alpha
250,2.058,5.84E-02,29360
260.6,2.055,5.00E-02,24110
271.2,2.052,4.25E-02,19690
281.8,2.049,3.58E-02,15960
292.4,2.045,2.98E-02,12810
303,2.042,2.46E-02,10200
313.6,2.038,1.99E-02,7973
324.2,2.034,1.59E-02,6162
334.8,2.031,1.25E-02,4691
345.5,2.027,9.50E-03,3456
356.1,2.024,7.02E-03,2478
366.7,2.02,4.97E-03,1703
377.3,2.017,3.34E-03,1113
387.9,2.014,2.07E-03,670.6
398.5,2.011,1.14E-03,359.5
409.1,2.008,5.22E-04,160.4
419.7,2.006,1.78E-04,53.24
430.3,2.004,4.75E-05,13.88
440.9,2.002,1.20E-05,3.41
451.5,2,3.19E-06,0.8863
462.1,1.999,1.03E-06,0.28
472.7,1.998,5.03E-07,0.1337
483.3,1.996,3.79E-07,9.85E-02
493.9,1.995,3.58E-07,9.10E-02
504.5,1.994,3.65E-07,9.08E-02
515.2,1.994,3.80E-07,9.26E-02
525.8,1.993,3.97E-07,9.50E-02
536.4,1.992,4.16E-07,9.75E-02
547,1.991,4.35E-07,0.1
557.6,1.991,4.55E-07,0.1026
568.2,1.99,4.75E-07,0.1051
578.8,1.99,4.96E-07,0.1076
589.4,1.989,5.16E-07,0.1101
600,1.989,5.37E-07,0.1125
610.6,1.988,5.59E-07,0.115
621.2,1.988,5.80E-07,0.1174
631.8,1.987,6.02E-07,0.1197
642.4,1.987,6.24E-07,0.1221
653,1.987,6.47E-07,0.1244
663.6,1.986,6.69E-07,0.1267
674.2,1.986,6.92E-07,0.129
684.8,1.986,7.15E-07,0.1312
695.5,1.985,7.38E-07,0.1334
706.1,1.985,7.62E-07,0.1356
716.7,1.985,7.86E-07,0.1378
727.3,1.984,8.10E-07,0.1399
737.9,1.984,8.34E-07,0.142
748.5,1.984,8.58E-07,0.1441
759.1,1.984,8.83E-07,0.1461
769.7,1.984,9.07E-07,0.1481
780.3,1.983,9.32E-07,0.1501
790.9,1.983,9.57E-07,0.152
801.5,1.983,9.82E-07,0.1539
812.1,1.983,1.01E-06,0.1558
822.7,1.983,1.03E-06,0.1577
833.3,1.982,1.06E-06,0.1595
843.9,1.982,1.08E-06,0.1613
854.5,1.982,1.11E-06,0.1631
865.2,1.982,1.14E-06,0.1649
875.8,1.982,1.16E-06,0.1666
886.4,1.982,1.19E-06,0.1683
897,1.982,1.21E-06,0.17
907.6,1.981,1.24E-06,0.1716
918.2,1.981,1.27E-06,0.1732
928.8,1.981,1.29E-06,0.1748
939.4,1.981,1.32E-06,0.1764
950,1.981,1.35E-06,0.1779
960.6,1.981,1.37E-06,0.1794
971.2,1.981,1.40E-06,0.1809
981.8,1.981,1.43E-06,0.1824
992.4,1.981,1.45E-06,0.1838
1003,1.981,1.48E-06,0.1852
1014,1.981,1.51E-06,0.1866
1024,1.98,1.53E-06,0.188
1035,1.98,1.56E-06,0.1893
1045,1.98,1.59E-06,0.1907
1056,1.98,1.61E-06,0.192
1067,1.98,1.64E-06,0.1932
1077,1.98,1.67E-06,0.1945
1088,1.98,1.70E-06,0.1957
1098,1.98,1.72E-06,0.197
1109,1.98,1.75E-06,0.1982
1120,1.98,1.78E-06,0.1993
1130,1.98,1.80E-06,0.2005
1141,1.98,1.83E-06,0.2016
1152,1.98,1.86E-06,0.2027
1162,1.98,1.89E-06,0.2038
1173,1.979,1.91E-06,0.2049
1183,1.979,1.94E-06,0.206
1194,1.979,1.97E-06,0.207
1205,1.979,1.99E-06,0.2081
1215,1.979,2.02E-06,0.2091
1226,1.979,2.05E-06,0.2101
1236,1.979,2.08E-06,0.2111
1247,1.979,2.10E-06,0.212
1258,1.979,2.13E-06,0.213
1268,1.979,2.16E-06,0.2139
1279,1.979,2.19E-06,0.2148
1289,1.979,2.21E-06,0.2157
1300,1.979,2.24E-06,0.2166

File: pypvcell/matdata/nk_a_Si.csv
# From PVLightHouse a-Si i [Hol12]
wl,n,k
206,1.27,2.535
208,1.3,2.563
210.2,1.331,2.591
212.3,1.363,2.62
214.5,1.397,2.649
216.8,1.433,2.678
219.1,1.469,2.708
221.4,1.508,2.738
223.8,1.548,2.768
226.3,1.59,2.798
228.8,1.635,2.828
231.3,1.681,2.859
234,1.729,2.889
236.6,1.78,2.919
239.4,1.833,2.949
242.2,1.889,2.979
245,1.948,3.008
248,2.01,3.037
251,2.075,3.064
254.1,2.143,3.091
257.3,2.214,3.117
260.5,2.289,3.14
263.8,2.368,3.163
267.2,2.451,3.182
270.7,2.537,3.2
274.3,2.628,3.214
278,2.723,3.224
281.8,2.822,3.231
285.7,2.925,3.232
289.7,3.031,3.228
293.8,3.142,3.218
298.1,3.255,3.201
302.4,3.372,3.177
306.9,3.49,3.144
311.5,3.609,3.102
316.3,3.729,3.051
321.2,3.848,2.989
326.3,3.965,2.917
331.5,4.078,2.835
336.9,4.186,2.743
342.5,4.287,2.641
348.3,4.381,2.53
354.3,4.465,2.411
360.4,4.539,2.285
366.8,4.602,2.154
373.5,4.654,2.019
380.4,4.693,1.883
387.5,4.721,1.746
394.9,4.737,1.61
402.6,4.742,1.476
410.6,4.737,1.346
418.9,4.723,1.22
427.6,4.701,1.1
436.6,4.671,0.985
446,4.634,0.8767
455.9,4.593,0.7748
466.1,4.546,0.6795
476.9,4.496,0.5909
488.2,4.442,0.5088
500,4.386,0.4333
512.4,4.328,0.3641
525.4,4.268,0.3011
539.1,4.207,0.2442
553.5,4.145,0.1933
568.8,4.083,0.1483
584.9,4.022,0.1091
601.9,3.96,7.57E-02
620,3.899,4.82E-02
639.1,3.84,2.67E-02
659.5,3.782,1.13E-02
681.3,3.728,2.35E-03
704.5,3.678,0
729.4,3.637,0
756.1,3.601,0
784.8,3.568,0
815.7,3.538,0
849.3,3.511,0

File: pypvcell/matdata/nk_greenSi.csv
wl,n,k
250,1.665,3.661
260,1.757,4.076
270,2.068,4.684
280,2.959,5.281
290,4.356,5.285
300,4.976,4.226
310,5.121,3.602
320,5.112,3.31
330,5.195,3.099
340,5.301,2.976
350,5.494,2.952
360,6.026,2.979
370,6.891,2.17
380,6.616,0.9465
390,6.039,0.4438
400,5.613,0.296
410,5.33,0.2268
420,5.119,0.1761
430,4.949,0.1376
440,4.812,0.1075
450,4.691,8.63E-02
460,4.587,7.14E-02
470,4.497,6.21E-02
480,4.419,5.50E-02
490,4.35,4.91E-02
500,4.294,4.42E-02
510,4.241,3.94E-02
520,4.193,3.64E-02
530,4.151,3.31E-02
540,4.112,3.03E-02
550,4.077,2.80E-02
560,4.045,2.58E-02
570,4.015,2.41E-02
580,3.988,2.25E-02
590,3.963,2.11E-02
600,3.94,1.99E-02
610,3.918,1.85E-02
620,3.898,1.74E-02
630,3.879,1.64E-02
640,3.861,1.54E-02
650,3.844,1.44E-02
660,3.828,1.35E-02
670,3.813,1.27E-02
680,3.798,1.19E-02
690,3.784,1.12E-02
700,3.772,1.05E-02
710,3.759,1.01E-02
720,3.748,9.63E-03
730,3.737,8.95E-03
740,3.727,8.36E-03
750,3.717,7.82E-03
760,3.708,7.20E-03
770,3.699,6.74E-03
780,3.691,6.39E-03
790,3.683,5.83E-03
800,3.675,5.41E-03
810,3.668,5.00E-03
820,3.661,4.61E-03
830,3.654,4.27E-03
840,3.647,3.94E-03
850,3.641,3.61E-03
860,3.635,3.28E-03
870,3.63,2.98E-03
880,3.624,2.68E-03
890,3.619,2.43E-03
900,3.614,2.17E-03
910,3.609,1.96E-03
920,3.604,1.76E-03
930,3.6,1.55E-03
940,3.595,1.37E-03
950,3.591,1.18E-03
960,3.587,1.02E-03
970,3.583,8.72E-04
980,3.579,7.49E-04
990,3.575,6.22E-04
1000,3.572,5.09E-04
1010,3.568,4.11E-04
1020,3.565,3.24E-04
1030,3.562,2.48E-04
1040,3.559,1.87E-04
1050,3.556,1.36E-04
1060,3.553,9.36E-05
1070,3.55,6.81E-05
1080,3.547,5.33E-05
1090,3.545,4.08E-05
1100,3.542,3.06E-05
1110,3.54,2.39E-05
1120,3.537,1.78E-05
1130,3.535,1.35E-05
1140,3.532,9.07E-06
1150,3.53,6.22E-06
1160,3.528,3.88E-06
1170,3.526,2.05E-06
1180,3.524,6.10E-07
1190,3.522,3.41E-07
1200,3.52,2.10E-07
1210,3.518,1.25E-07
1220,3.517,7.96E-08
1230,3.515,4.60E-08
1240,3.513,2.37E-08
1250,3.511,9.95E-09
1260,3.509,3.61E-09
1270,3.508,2.02E-09
1280,3.506,1.22E-09
1290,3.505,7.29E-10
1300,3.503,4.66E-10
1310,3.502,2.82E-10
1320,3.5,1.68E-10
1330,3.499,8.47E-11
1340,3.497,3.73E-11
1350,3.496,1.83E-11
1360,3.495,1.03E-11
1370,3.494,6.54E-12
1380,3.492,4.17E-12
1390,3.491,2.54E-12
1400,3.49,1.56E-12
1410,3.489,9.54E-13
1420,3.488,5.65E-13
1430,3.487,2.85E-13
1440,3.486,2.06E-13
1450,3.485,1.39E-13

File: pypvcell/matdata/nk_pvgaas.csv
wl (nm),n,k
206.6,1.264,2.472
208.4,1.273,2.521
210.1,1.288,2.557
211.9,1.3,2.591
213.8,1.311,2.625
215.6,1.318,2.665
217.5,1.325,2.71
219.4,1.336,2.76
221.4,1.349,2.815
223.4,1.365,2.873
225.4,1.383,2.936
227.5,1.404,3.004
229.6,1.43,3.079
231.7,1.461,3.162
233.9,1.499,3.255
236.2,1.541,3.361
238.4,1.599,3.484
240.7,1.677,3.636
243.1,1.802,3.795
245.5,2.012,3.961
248,2.273,4.084
250.5,2.583,4.101
253,2.89,4.047
255.6,3.139,3.926
258.3,3.342,3.77
261,3.488,3.611
263.8,3.598,3.452
266.6,3.691,3.306
269.5,3.769,3.169
272.5,3.845,3.049
275.5,3.913,2.919
278.6,3.978,2.744
281.8,4.015,2.563
285,3.991,2.401
288.3,3.939,2.26
291.7,3.877,2.152
295.2,3.81,2.069
298.8,3.749,2.01
302.4,3.692,1.969
306.1,3.643,1.939
310,3.601,1.92
313.9,3.566,1.909
317.9,3.538,1.904
322,3.517,1.904
326.3,3.501,1.909
330.6,3.49,1.918
335.1,3.485,1.931
339.7,3.487,1.946
344.4,3.495,1.965
349.3,3.51,1.987
354.2,3.531,2.013
359.4,3.559,2.042
364.7,3.596,2.076
370.1,3.642,2.115
375.7,3.709,2.162
381.5,3.803,2.239
387.5,3.938,2.288
393.6,4.161,2.237
399.9,4.373,2.146
406.5,4.434,2.052
413.3,4.509,1.948
420.3,4.795,1.868
427.5,5.052,1.721
435,5.056,1.36
442.8,4.959,0.991
450.9,4.833,0.8077
459.2,4.694,0.696
467.9,4.586,0.6052
476.9,4.492,0.539
486.2,4.408,0.4846
495.9,4.333,0.441
506.1,4.266,0.4031
516.6,4.205,0.371
527.6,4.15,0.3439
539.1,4.1,0.32
551,4.055,0.2971
563.6,4.013,0.276
576.7,3.975,0.2571
590.4,3.94,0.24
604.8,3.908,0.2253
619.9,3.878,0.211
635.8,3.851,0.1949
652.5,3.826,0.179
670.2,3.805,0.1654
688.8,3.785,0.151
708.5,3.764,0.1311
729.3,3.742,0.112
751.4,3.72,9.98E-02
774.9,3.7,9.10E-02
799.9,3.684,8.91E-02
826.6,3.666,8.00E-02
855.1,3.643,4.03E-02
885.6,3.614,1.69E-03
918.4,3.576,4.05E-03
953.7,3.539,0
991.9,3.513,1.06E-04
1033,3.492,0
1078,3.472,0
1127,3.455,0
1181,3.438,0
1240,3.423,0
1305,3.409,0
1378,3.397,0
1459,3.385,0
1550,3.374,0
1653,3.364,0
1771,3.354,0
1907,3.346,0
2066,3.338,0
2254,3.331,0
2480,3.324,0
